Repository: by-student-2017/pyGAPS-v.4.4.0-python3.8-template

# pyGAPS-v.4.4.0-python3.8-template

## tested with Ubumtu 20.04 LTS or Ubumtu 22.04 LTS (on Windows 10).

## initial setting for desorption data
1. cd ~/pyGAPS-v.4.4.0-python3.8-template
2. python3 set_case.py


(2. python3 set_case_tab.py) (When the numeric data is separated by tab.)


3. mv case.csv case_original.csv
4. mv new_case.csv case.csv

## Usage -1-
1. cd ~/pyGAPS-v.4.4.0-python3.8-template
2. python3 dft_fit_csv_des.py
3. (see plot directory)
4. (write your data on case.csv, please.)

## Usage -2-
1. cd ~/pyGAPS-v.4.4.0-python3.8-template
2. ./run.sh | tee ./plot/info.txt
3. (see plot directory)
4. (write your data on case.csv, please.)

## Usage -3-
1. cd ~/pyGAPS-v.4.4.0-python3.8-template
2. ./run_sequential.sh
3. (see plot_sequential directory)
4. (write your data on *.csv file in sequential_data directory, please.)

## Ubuntu 20.04 LTS or Ubuntu 22.04 LTS (WSL version case)
1. sudo apt install x11-apps
2. echo 'export DISPLAY=localhost:0.0' >> ~/.bashrc
3. source ~/.bashrc
4. sudo apt -y install python3-tk
5. (plase install XLaunch)

# UserWarning: Matplotlib is currently using agg, which is a non-GUI backend, so cannot show the figure.
	sudo apt -y install python3-tk tk-dev

## case.csv (input condition and data) [P/P0 vs. cm^3 (STP)]
	iso_type,Isotherme
	is_real,true
	pressure_mode,relative
	pressure_unit,None
	loading_basis,molar
	loading_unit,cm3(STP)
	adsorbent_basis,mass
	adsorbent_unit,g

## delta S plot from NLDFT (kernel: carbon slit)
	dS [m2/g] = d(Cumulative V) [cm3/g] / (W [nm] / 2) * 1000

## NLDFT
* For academic societies and treatises, 23 points or more are recommended for P/P0 =< 0.02, and 26 points or more for P/P0 > 0.02.


Maybe, PSD-plot_pygaps_v303.py is for python 3.9.

File: convert_PP0_to_alpha-s/carbon_additional_data/Cabot_BP280_Ar_87K_convert_data.txt
# nongraphitized carbon black (BP 280), Ar, 87 K, data
# V(alpha-s=1) = V(P/P0=0.4) = V0.4 = 15.60 [cm3(STP)/g], S(BET) = 35.9 [m2/g]
# S(alpha-s)[m2/g] = slope[cm3(STP)/g] * 35.9/15.60 = slope[cm3(STP)/g] * 2.301282
# [pyGAPS] BET surface area: a = 36 m2/g, C = 138, Amount for a monolayer: n = 0.00043 mol/g
#   Amount for a monolayer: n = 0.00043 / (1/1000/22.414) = 0.00043 / 4.461e-5 = 9.63909437 [cm3(STP)/g]
# L. Gardner et al., J. Phys. Chem. B 105 (2001).
# P/P0, alpha-s, V[cm3(STP)/g], t[nm]
0.00000638, 0.00656, 0.102336, 0.003567233
0.0000183, 0.0131, 0.20436, 0.00712359
0.0000353, 0.0196, 0.30576, 0.010658196
0.0000567, 0.0262, 0.40872, 0.014247181
0.0000816, 0.0327, 0.51012, 0.017781787
0.00011, 0.0391, 0.60996, 0.021262014
0.000141, 0.0456, 0.71136, 0.02479662
0.000177, 0.0521, 0.81276, 0.028331226
0.000214, 0.0585, 0.9126, 0.031811453
0.000253, 0.065, 1.014, 0.035346059
0.000295, 0.0714, 1.11384, 0.038826287
0.000339, 0.0778, 1.21368, 0.042306514
0.000385, 0.0843, 1.31508, 0.04584112
0.000434, 0.0907, 1.41492, 0.049321347
0.000485, 0.0971, 1.51476, 0.052801575
0.000538, 0.103, 1.6068, 0.056009909
0.000593, 0.11, 1.716, 0.059816408
0.00065, 0.116, 1.8096, 0.063079121
0.00071, 0.123, 1.9188, 0.06688562
0.000772, 0.129, 2.0124, 0.070148333
0.000836, 0.135, 2.106, 0.073411046
0.000903, 0.142, 2.2152, 0.077217545
0.000972, 0.148, 2.3088, 0.080480258
0.00104, 0.154, 2.4024, 0.083742971
0.00112, 0.16, 2.496, 0.087005684
0.0012, 0.167, 2.6052, 0.090812183
0.00128, 0.173, 2.6988, 0.094074896
0.00136, 0.179, 2.7924, 0.097337609
0.00145, 0.186, 2.9016, 0.101144108
0.00154, 0.192, 2.9952, 0.104406821
0.00163, 0.198, 3.0888, 0.107669534
0.00173, 0.204, 3.1824, 0.110932247
0.00183, 0.211, 3.2916, 0.114738746
0.00193, 0.217, 3.3852, 0.118001459
0.00204, 0.223, 3.4788, 0.121264172
0.00215, 0.229, 3.5724, 0.124526885
0.00227, 0.235, 3.666, 0.127789599
0.00239, 0.241, 3.7596, 0.131052312
0.00251, 0.247, 3.8532, 0.134315025
0.00265, 0.254, 3.9624, 0.138121524
0.00278, 0.26, 4.056, 0.141384237
0.00292, 0.266, 4.1496, 0.14464695
0.00307, 0.272, 4.2432, 0.147909663
0.00322, 0.278, 4.3368, 0.151172376
0.00338, 0.284, 4.4304, 0.154435089
0.00355, 0.29, 4.524, 0.157697802
0.00373, 0.296, 4.6176, 0.160960516
0.00391, 0.301, 4.6956, 0.163679443
0.0041, 0.307, 4.7892, 0.166942156
0.0043, 0.313, 4.8828, 0.17020487
0.00451, 0.319, 4.9764, 0.173467583
0.00473, 0.325, 5.07, 0.176730296
0.00496, 0.33, 5.148, 0.179449224
0.0052, 0.336, 5.2416, 0.182711937
0.00545, 0.342, 5.3352, 0.18597465
0.00573, 0.348, 5.4288, 0.189237363
0.00602, 0.354, 5.5224, 0.192500076
0.00632, 0.359, 5.6004, 0.195219004
0.00664, 0.365, 5.694, 0.198481717
0.00702, 0.371, 5.7876, 0.20174443
0.00736, 0.377, 5.8812, 0.205007143
0.00773, 0.383, 5.9748, 0.208269856
0.0081, 0.388, 6.0528, 0.210988784
0.00849, 0.393, 6.1308, 0.213707712
0.00891, 0.399, 6.2244, 0.216970425
0.00932, 0.404, 6.3024, 0.219689352
0.00978, 0.41, 6.396, 0.222952066
0.0102, 0.415, 6.474, 0.225670993
0.0111, 0.424, 6.6144, 0.230565063
0.0126, 0.437, 6.8172, 0.237634275
0.0151, 0.455, 7.098, 0.247422414
0.0175, 0.47, 7.332, 0.255579197
0.02, 0.483, 7.5348, 0.262648409
0.0252, 0.505, 7.878, 0.274611691
0.0299, 0.522, 8.1432, 0.283856044
0.0349, 0.536, 8.3616, 0.291469042
0.04, 0.549, 8.5644, 0.298538254
0.0451, 0.56, 8.736, 0.304519894
0.0501, 0.57, 8.892, 0.30995775
0.0581, 0.584, 9.1104, 0.317570747
0.0701, 0.603, 9.4068, 0.327902672
0.0801, 0.618, 9.6408, 0.336059455
0.09, 0.63, 9.828, 0.342584881
0.1, 0.643, 10.0308, 0.349654093
0.119, 0.665, 10.374, 0.361617375
0.14, 0.687, 10.7172, 0.373580656
0.16, 0.709, 11.0604, 0.385543938
0.18, 0.73, 11.388, 0.396963434
0.2, 0.751, 11.7156, 0.40838293
0.22, 0.773, 12.0588, 0.420346211
0.24, 0.79, 12.324, 0.429590565
0.261, 0.818, 12.7608, 0.44481656
0.281, 0.842, 13.1352, 0.457867413
0.301, 0.867, 13.5252, 0.471462051
0.321, 0.892, 13.9152, 0.485056689
0.341, 0.919, 14.3364, 0.499738898
0.361, 0.945, 14.742, 0.513877322
0.381, 0.972, 15.1632, 0.528559531
0.401, 1, 15.6, 0.543785526
0.421, 1.03, 16.068, 0.560099092
0.441, 1.06, 16.536, 0.576412657
0.461, 1.09, 17.004, 0.592726223
0.48, 1.11, 17.316, 0.603601934
0.5, 1.14, 17.784, 0.619915499
0.52, 1.17, 18.252, 0.636229065
0.541, 1.2, 18.72, 0.652542631
0.561, 1.23, 19.188, 0.668856197
0.581, 1.27, 19.812, 0.690607618
0.601, 1.3, 20.28, 0.706921184
0.621, 1.34, 20.904, 0.728672605
0.641, 1.37, 21.372, 0.74498617
0.66, 1.41, 21.996, 0.766737591
0.68, 1.45, 22.62, 0.788489012
0.7, 1.49, 23.244, 0.810240433
0.72, 1.54, 24.024, 0.83742971
0.74, 1.59, 24.804, 0.864618986
0.76, 1.65, 25.74, 0.897246118
0.782, 1.72, 26.832, 0.935311104
0.799, 1.78, 27.768, 0.967938236
0.82, 1.87, 29.172, 1.016878933
0.84, 1.96, 30.576, 1.065819631
0.86, 2.07, 32.292, 1.125636038
0.879, 2.21, 34.476, 1.201766012
0.898, 2.39, 37.284, 1.299647407
0.91, 2.52, 39.312, 1.370339525
0.919, 2.65, 41.34, 1.441031643
0.927, 2.8, 43.68, 1.522599472
0.935, 2.97, 46.332, 1.615043012
0.947, 3.29, 51.324, 1.78905438
0.953, 3.5, 54.6, 1.90324934
0.963, 3.97, 61.932, 2.158828537
0.972, 4.68, 73.008, 2.544916261
0.982, 6.22, 97.032, 3.38234597
0.987, 7.73, 120.588, 4.203462114

File: convert_PP0_to_alpha-s/carbon_additional_data/Carbon_LMA10_Ar_87K_convert_data.txt
# LMA10, Ar, 87.3 K, data, t
# Standard data for the adsorption of Ar at 87.3 K on reference carbon LMA10.
# A. Silvestre-Albero et al., Carbon 66 (2014) 699. 
# (i.e., n/nm -where nm is the monolayer capacity from which the BET surface area is determined- against P/P0)
# nm = 7.37e-5 [mol/g], V(alpha-s=1) = V(P/P0=0.4) = V0.4 = 2.68 [cm3(STP)/g]
# [pyGASP] S(BET) = 6 [m2/g], C = 101, nm = 7e-5 [mol/g]
#   Amount for a monolayer: n = 7.37e-5 / (1/1000/22.414) = 7.37e-5 / 4.461e-5 = 2.05110962 [cm3(STP)/g]
# S [m2/g]= slope [cm3(STP)/g] * 6.00/2.68 = slope [cm3(STP)/g] * 2.238806
# P/P0, alpha-s, n/nm, V[cm3(STP)/g], t[nm]
9.82E-06, 0.00165929, 0.00269599, 0.004446897, 0.000728463
2.04E-05, 0.00712006, 0.01156855, 0.019081761, 0.003125855
5.10E-05, 0.00859628, 0.01396708, 0.02303803, 0.003773947
7.04E-05, 0.00884297, 0.01436789, 0.02369916, 0.003882249
8.32E-05, 0.01350688, 0.02194573, 0.036198438, 0.005929803
9.60E-05, 0.02008158, 0.03262818, 0.053818634, 0.008816233
0.00016047, 0.02387656, 0.03879419, 0.063989181, 0.010482309
0.00026554, 0.03687081, 0.059907, 0.098813771, 0.016187056
0.00034209, 0.04637553, 0.07535009, 0.12428642, 0.020359827
0.00058726, 0.07750901, 0.12593518, 0.207724147, 0.034028076
0.00123357, 0.15798301, 0.25668784, 0.423394467, 0.069357844
0.00160473, 0.18868211, 0.30656716, 0.505668055, 0.082835391
0.00308055, 0.26731424, 0.43432719, 0.716402163, 0.117356539
0.00574851, 0.35417388, 0.57545511, 0.949185998, 0.155489737
0.00831957, 0.40258989, 0.65412052, 1.078940905, 0.176745377
0.01070805, 0.43049757, 0.6994644, 1.153733488, 0.188997433
0.01214353, 0.44284506, 0.71952638, 1.186824761, 0.194418239
0.01370239, 0.45677476, 0.74215909, 1.224156357, 0.200533668
0.01570822, 0.47133213, 0.76581163, 1.263170108, 0.206924658
0.01802586, 0.48080493, 0.78120286, 1.288557212, 0.211083415
0.02064989, 0.49224519, 0.79979079, 1.319217109, 0.216105928
0.02359458, 0.50155521, 0.81491753, 1.344167963, 0.220193222
0.02891659, 0.51070567, 0.82978502, 1.368691196, 0.224210465
0.0312283, 0.51251042, 0.83271735, 1.373527926, 0.225002788
0.03493375, 0.51740951, 0.84067729, 1.386657487, 0.227153591
0.03908301, 0.52791617, 0.85774832, 1.414815336, 0.231766234
0.04290497, 0.53529863, 0.86974321, 1.434600328, 0.235007288
0.04941448, 0.53931781, 0.87627349, 1.445371731, 0.236771793
0.05720449, 0.55387531, 0.89992624, 1.484385831, 0.243162839
0.06438413, 0.55908199, 0.90838596, 1.498339733, 0.245448681
0.07039935, 0.56963936, 0.92553938, 1.526633485, 0.250083587
0.07635671, 0.57633344, 0.93641579, 1.544573619, 0.253022428
0.08245729, 0.58277765, 0.94688624, 1.561844102, 0.255851571
0.08618729, 0.58616681, 0.95239288, 1.570927051, 0.257339483
0.09723496, 0.60166984, 0.97758191, 1.612475171, 0.264145637
0.10213188, 0.60760223, 0.98722074, 1.628373976, 0.26675008
0.11182984, 0.61840768, 1.00477724, 1.657332582, 0.271493899
0.12266302, 0.62952702, 1.02284374, 1.687132414, 0.276375522
0.13452307, 0.64437231, 1.04696408, 1.726917791, 0.282892914
0.15120782, 0.66257387, 1.07653765, 1.775697972, 0.29088378
0.16266403, 0.68129328, 1.10695258, 1.82586599, 0.299101992
0.17332344, 0.69274564, 1.12556016, 1.856558315, 0.304129817
0.18687477, 0.71535844, 1.16230101, 1.917160619, 0.314057309
0.19276984, 0.72234253, 1.17364864, 1.93587798, 0.317123471
0.20616791, 0.73646024, 1.19658683, 1.973713443, 0.32332144
0.22537268, 0.75983982, 1.23457353, 2.036370718, 0.333585565
0.23665109, 0.77239097, 1.25496641, 2.0700078, 0.339095782
0.24916867, 0.78865905, 1.28139847, 2.113606254, 0.346237809
0.26102109, 0.80839247, 1.31346097, 2.16649182, 0.354901193
0.2745616, 0.82230965, 1.33607334, 2.203789862, 0.361011126
0.28643247, 0.83126902, 1.35063036, 2.227800974, 0.364944477
0.29748604, 0.84834985, 1.37838298, 2.273577598, 0.372443318
0.30835129, 0.86344045, 1.40290189, 2.314020406, 0.379068407
0.31706619, 0.88269192, 1.43418134, 2.365614346, 0.387520205
0.32832121, 0.90067883, 1.46340612, 2.413819264, 0.395416834
0.33833297, 0.9213198, 1.49694319, 2.469137064, 0.404478652
0.34821173, 0.92793096, 1.50768487, 2.486854973, 0.407381089
0.36266393, 0.95113968, 1.54539397, 2.549054342, 0.417570202
0.37061517, 0.96034463, 1.56034999, 2.573723608, 0.421611368
0.37755694, 0.97839267, 1.58967411, 2.622092356, 0.429534835
0.38869415, 0.99172458, 1.61133555, 2.657821874, 0.435387822
0.39921733, 0.99997436, 1.62473964, 2.679931285, 0.439009648
0.41173251, 1.0187882, 1.65530802, 2.730352376, 0.447269317
0.43943355, 1.04866065, 1.70384422, 2.810410542, 0.460383947
0.48122554, 1.11289982, 1.80821882, 2.982571518, 0.488586285
0.5131092, 1.17033416, 1.90153707, 3.136495549, 0.513801161
0.5543749, 1.26271155, 2.05163012, 3.384066954, 0.554356766
0.57507143, 1.31611545, 2.13839977, 3.527189406, 0.577802195
0.61567714, 1.40280661, 2.27925395, 3.759521715, 0.615861426
0.64390616, 1.46718844, 2.38386035, 3.932065019, 0.644126396
0.66739655, 1.53651334, 2.49649815, 4.117855751, 0.674561476
0.69219149, 1.61324947, 2.62117759, 4.32350858, 0.708250241
0.71022704, 1.65720354, 2.69259333, 4.441305487, 0.727546997
0.73636616, 1.7617356, 2.86243507, 4.721451408, 0.773438756
0.76148265, 1.8620926, 3.02549325, 4.990408168, 0.817497577
0.77778212, 1.92495401, 3.12762929, 5.158876747, 0.84509505
0.83945789, 2.24411955, 3.6462035, 6.014240394, 0.985215394
0.87334823, 2.49297747, 4.05054318, 6.68117962, 1.094469223
0.89448289, 2.70842827, 4.40060361, 7.258587764, 1.189056628
0.91735845, 3.07514184, 4.99643297, 8.241380131, 1.350051551
0.93146746, 3.41458014, 5.54794598, 9.151074775, 1.499072061
0.95317438, 4.01491088, 6.52335215, 10.75996116, 1.762629805
0.95706526, 4.18627404, 6.8017798, 11.21921443, 1.837861815
0.97466155, 4.87102309, 7.91434727, 13.05434188, 2.138480961
0.98350435, 5.72501979, 9.30190514, 15.34305304, 2.513403365
0.99393854, 7.44402132, 12.09490667, 19.94997714, 3.268080971
0.99493686, 7.89925866, 12.8345678, 21.17001321, 3.46793968

File: convert_PP0_to_alpha-s/carbon_additional_data/Carbon_LMA10_N2_77K_convert_data.txt
# LMA10, N2, 77.4 K, data, t
# Standard data for the adsorption of N2 at 77.4 K on reference carbon LMA10.
# A. Silvestre-Albero et al., Carbon 66 (2014) 699. 
# (i.e., n/nm -where nm is the monolayer capacity from which the BET surface area is determined- against P/P0)
# nm = 9.15e-5 mol/g, V(alpha-s=1) = V(P/P0=0.4) = V04 = 3.26 cm3(STP)/g, S(BET) = 8.517 m2/g
# S [m2/g]= slope [cm3(STP)/g] * 8.517/3.26 = slope [cm3(STP)/g] * 2.61257
#   Amount for a monolayer: n = 9.15e-5 / (1/1000/22.414) = 9.15e-5 / 4.461e-5 = 1.65209594 [cm3(STP)/g]
# https://www.mdpi.com/2227-9717/8/11/1359/htm
# P/P0, alpha-s, n/nm, V[cm3(STP)/g], t[nm]
1.30E-06, 0.00918461, 0.01462327, 0.029941829, 0.006415734
4.02E-06, 0.02096128, 0.03337347, 0.068333773, 0.014642101
8.74E-06, 0.03088959, 0.0491808, 0.100700063, 0.021577332
1.34E-05, 0.04315592, 0.06871062, 0.140688299, 0.030145742
3.82E-05, 0.08388118, 0.13355127, 0.273452647, 0.058593593
5.83E-05, 0.10761464, 0.17133846, 0.350823726, 0.075172147
7.64E-05, 0.12360381, 0.19679559, 0.402948421, 0.086341076
0.00010165, 0.14096752, 0.22444119, 0.459554115, 0.098470163
0.00013011, 0.16046991, 0.25549187, 0.523131907, 0.112093184
0.00016088, 0.17405969, 0.27712882, 0.567434589, 0.121586065
0.0002093, 0.19835809, 0.31581548, 0.646647373, 0.138559247
0.00025827, 0.21267939, 0.33861711, 0.693334811, 0.148563117
0.00032757, 0.23636811, 0.37633307, 0.770560039, 0.165110419
0.00038983, 0.2471075, 0.39343177, 0.80557045, 0.172612215
0.00041969, 0.25706835, 0.40929092, 0.838042821, 0.179570176
0.00047441, 0.26538854, 0.42253789, 0.86516664, 0.185382085
0.0005881, 0.28489884, 0.45360118, 0.928770218, 0.199010632
0.00089208, 0.32133557, 0.51161386, 1.047553958, 0.224462812
0.00127859, 0.35011482, 0.55743469, 1.141374313, 0.244566007
0.00245529, 0.40139044, 0.63907307, 1.308532834, 0.28038361
0.00379197, 0.43514441, 0.69281439, 1.418570777, 0.3039618
0.00677127, 0.47635069, 0.75842091, 1.552903249, 0.332745658
0.01014755, 0.50179739, 0.79893583, 1.635859491, 0.350520963
0.01809089, 0.53403191, 0.85025794, 1.740944027, 0.37303777
0.02638693, 0.55652363, 0.8860681, 1.814267034, 0.388748931
0.03883066, 0.57188202, 0.91052094, 1.864335385, 0.39947724
0.05441194, 0.5914037, 0.94160235, 1.927976062, 0.413113736
0.06865321, 0.61128034, 0.97324889, 1.992773908, 0.426998182
0.08783181, 0.63560151, 1.01197181, 2.072060923, 0.44398727
0.099168, 0.65145719, 1.03721639, 2.123750439, 0.455062952
0.11622943, 0.66601101, 1.06038824, 2.171195893, 0.465229244
0.12911819, 0.68113881, 1.08447394, 2.220512521, 0.47579648
0.14211007, 0.69575784, 1.1077496, 2.268170558, 0.486008323
0.15766155, 0.71354445, 1.13606852, 2.326154907, 0.498432819
0.19042084, 0.75121635, 1.19604777, 2.448965301, 0.524747804
0.21945012, 0.78642485, 1.25210493, 2.563745011, 0.549342028
0.24375619, 0.8162713, 1.29962489, 2.661044438, 0.570190694
0.26720447, 0.84201869, 1.34061856, 2.744980929, 0.588176041
0.29165289, 0.87356135, 1.39083914, 2.847810001, 0.610209562
0.31593567, 0.89679786, 1.42783512, 2.923561024, 0.626440982
0.34534534, 0.94018109, 1.49690764, 3.064990353, 0.656745507
0.37557528, 0.9672096, 1.53994105, 3.153103296, 0.675625755
0.40940939, 1.00539659, 1.60074039, 3.277592883, 0.702300546
0.42880197, 1.02873765, 1.63790282, 3.353684739, 0.718604997
0.45698458, 1.07454085, 1.7108283, 3.503003171, 0.750599946
0.47001294, 1.09123742, 1.73741171, 3.557433989, 0.762263015
0.48621387, 1.10684324, 1.76225848, 3.608308962, 0.773164162
0.52639009, 1.16558016, 1.85577638, 3.799791322, 0.814193713
0.55476456, 1.21061587, 1.92747989, 3.946607736, 0.845652546
0.58205734, 1.24369899, 1.98015312, 4.054458707, 0.868762127
0.60923085, 1.28549489, 2.04669839, 4.190713341, 0.897957853
0.62834546, 1.32128938, 2.10368853, 4.307403379, 0.922961409
0.67717434, 1.41015186, 2.24517076, 4.597095064, 0.985034593
0.69837985, 1.45541343, 2.31723389, 4.744647782, 1.016651197
0.72877059, 1.54353942, 2.45754353, 5.031938509, 1.078209921
0.75276355, 1.57786659, 2.51219749, 5.143845083, 1.102188508
0.78791612, 1.68520743, 2.68309999, 5.493776222, 1.177169398
0.80927862, 1.78755492, 2.84605237, 5.827429039, 1.248662278
0.83778226, 1.87792526, 2.98993535, 6.122036348, 1.311788749
0.86283748, 1.99696892, 3.1794705, 6.510118679, 1.39494442
0.88532528, 2.16804193, 3.45184408, 7.067816692, 1.514444197
0.91238193, 2.42490047, 3.86080095, 7.905175532, 1.693867814
0.94129789, 2.79074283, 4.44327621, 9.097821626, 1.949419993
0.96123182, 3.43282524, 5.46556658, 11.19101028, 2.397934372
0.97483608, 3.93157703, 6.25965335, 12.81694112, 2.746327889
0.98625159, 4.92716958, 7.84478425, 16.06257283, 3.441780011
0.99112392, 6.24052467, 9.93584021, 20.34411042, 4.359199073
0.99458543, 6.87846453, 10.95153501, 22.42379437, 4.804819753

File: convert_PP0_to_alpha-s/carbon_additional_data/Carbopack_F_N2_77K_convert_data.txt
# Carbopack F Graphitized Carbon Black, N2, 77.4 K, data, t
# M. Kruk et al., Langmuir 15 (1999) 1435-1441.
# BET specific surface area (m2/g): 6.2
# total pore volume (cm3/g): 0.02
# % graphite crystallinity: 95
# adsorption potential of monolayer formation (kJ/mol): 5.55
# adsorption potential of two-dimensional fluid-solid phase transition (kJ/mol): 3.12
# V(alpha-s=1) = V(P/P0=0.4) = V0.4 = 2.658 [cm3(STP)/g], S(BET) = 6.2 [m2/g]
# S(alpha-s)[m2/g] = slope[cm3(STP)/g] * 6.2/2.658 = slope[cm3(STP)/g] * 2.332581
# [pyGASP] BET surface area: a = 7 m2/g, The BET constant is: C = 1728, Amount for a monolayer: n = 7e-05 mol/g
#   Amount for a monolayer: n = 7e-05 / (1/1000/22.414) = 7e-05 / 4.461e-5 = 1.569155 [cm3(STP)/g]
# Graphitized_Carbon_Blacks, 
# P/P0, alpha-s, V[cm3(STP)/g], t[nm]
4.13E-06, 0.0041, 0.0108978, 0.002458534
9.01E-06, 0.0083, 0.0220614, 0.004977033
1.39E-05, 0.0124, 0.0329592, 0.007435567
1.87E-05, 0.0166, 0.0441228, 0.009954065
2.33E-05, 0.0207, 0.0550206, 0.012412599
2.78E-05, 0.0248, 0.0659184, 0.014871134
3.22E-05, 0.029, 0.077082, 0.017389632
3.65E-05, 0.0332, 0.0882456, 0.01990813
4.07E-05, 0.0373, 0.0991434, 0.022366665
4.84E-05, 0.0453, 0.1204074, 0.027163804
5.58E-05, 0.0532, 0.1414056, 0.03190098
6.29E-05, 0.0612, 0.1626696, 0.03669812
6.96E-05, 0.0692, 0.1839336, 0.04149526
7.61E-05, 0.0772, 0.2051976, 0.0462924
8.24E-05, 0.0851, 0.2261958, 0.051029575
8.85E-05, 0.0931, 0.2474598, 0.055826715
9.44E-05, 0.101, 0.268458, 0.060563891
1.00E-04, 0.109, 0.289722, 0.065361031
1.06E-04, 0.117, 0.310986, 0.07015817
1.11E-04, 0.125, 0.33225, 0.07495531
1.17E-04, 0.133, 0.353514, 0.07975245
1.22E-04, 0.141, 0.374778, 0.08454959
1.28E-04, 0.149, 0.396042, 0.08934673
1.33E-04, 0.157, 0.417306, 0.09414387
1.39E-04, 0.165, 0.43857, 0.09894101
1.46E-04, 0.173, 0.459834, 0.10373815
1.52E-04, 0.181, 0.481098, 0.108535289
1.57E-04, 0.189, 0.502362, 0.113332429
1.63E-04, 0.197, 0.523626, 0.118129569
1.69E-04, 0.205, 0.54489, 0.122926709
1.75E-04, 0.213, 0.566154, 0.127723849
1.82E-04, 0.221, 0.587418, 0.132520989
1.88E-04, 0.229, 0.608682, 0.137318129
1.95E-04, 0.237, 0.629946, 0.142115268
2.02E-04, 0.245, 0.65121, 0.146912408
2.09E-04, 0.253, 0.672474, 0.151709548
2.17E-04, 0.261, 0.693738, 0.156506688
2.25E-04, 0.269, 0.715002, 0.161303828
2.34E-04, 0.276, 0.733608, 0.165501325
2.43E-04, 0.284, 0.754872, 0.170298465
2.53E-04, 0.292, 0.776136, 0.175095605
2.63E-04, 0.299, 0.794742, 0.179293102
2.74E-04, 0.307, 0.816006, 0.184090242
2.86E-04, 0.315, 0.83727, 0.188887382
3.00E-04, 0.323, 0.858534, 0.193684522
3.15E-04, 0.331, 0.879798, 0.198481662
3.31E-04, 0.339, 0.901062, 0.203278802
3.50E-04, 0.347, 0.922326, 0.208075942
3.71E-04, 0.354, 0.940932, 0.212273439
3.94E-04, 0.362, 0.962196, 0.217070579
4.21E-04, 0.369, 0.980802, 0.221268076
4.49E-04, 0.377, 1.002066, 0.226065216
4.82E-04, 0.385, 1.02333, 0.230862356
5.22E-04, 0.392, 1.041936, 0.235059853
5.67E-04, 0.4, 1.0632, 0.239856993
6.20E-04, 0.407, 1.081806, 0.24405449
6.82E-04, 0.414, 1.100412, 0.248251988
7.54E-04, 0.422, 1.121676, 0.253049128
8.85E-04, 0.432, 1.148256, 0.259045553
1.05E-03, 0.442, 1.174836, 0.265041977
1.26E-03, 0.451, 1.198758, 0.27043876
1.53E-03, 0.46, 1.22268, 0.275835542
1.90E-03, 0.469, 1.246602, 0.281232324
2.34E-03, 0.477, 1.267866, 0.286029464
2.88E-03, 0.484, 1.286472, 0.290226962
3.51E-03, 0.491, 1.305078, 0.294424459
4.22E-03, 0.497, 1.321026, 0.298022314
5.01E-03, 0.502, 1.334316, 0.301020526
5.85E-03, 0.507, 1.347606, 0.304018739
6.73E-03, 0.511, 1.358238, 0.306417309
7.67E-03, 0.519, 1.379502, 0.311214449
8.09E-03, 0.528, 1.403424, 0.316611231
8.72E-03, 0.535, 1.42203, 0.320808728
9.50E-03, 0.54, 1.43532, 0.323806941
0.0104, 0.544, 1.445952, 0.326205511
0.0125, 0.549, 1.459242, 0.329203723
0.015, 0.553, 1.469874, 0.331602293
0.0176, 0.555, 1.47519, 0.332801578
0.0201, 0.558, 1.483164, 0.334600505
0.0253, 0.561, 1.491138, 0.336399433
0.0301, 0.564, 1.499112, 0.33819836
0.0402, 0.569, 1.512402, 0.341196573
0.0501, 0.574, 1.525692, 0.344194785
0.0604, 0.579, 1.538982, 0.347192998
0.0702, 0.584, 1.552272, 0.35019121
0.0804, 0.589, 1.565562, 0.353189422
0.0903, 0.594, 1.578852, 0.356187635
0.1, 0.599, 1.592142, 0.359185847
0.12, 0.609, 1.618722, 0.365182272
0.14, 0.621, 1.650618, 0.372377982
0.16, 0.635, 1.68783, 0.380772977
0.18, 0.653, 1.735674, 0.391566541
0.2, 0.671, 1.783518, 0.402360106
0.224, 0.703, 1.868574, 0.421548665
0.249, 0.739, 1.964262, 0.443135795
0.273, 0.782, 2.078556, 0.468920422
0.297, 0.829, 2.203482, 0.497103618
0.322, 0.878, 2.333724, 0.5264861
0.351, 0.923, 2.453334, 0.553470012
0.375, 0.967, 2.570286, 0.579854281
0.4, 1, 2.658, 0.599642483
0.425, 1.03, 2.73774, 0.617631757
0.45, 1.057, 2.809506, 0.633822104
0.475, 1.082, 2.875956, 0.648813166
0.5, 1.107, 2.942406, 0.663804228
0.525, 1.133, 3.011514, 0.679394933
0.55, 1.158, 3.077964, 0.694385995
0.575, 1.186, 3.152388, 0.711175985
0.6, 1.219, 3.240102, 0.730964186
0.625, 1.254, 3.333132, 0.751951673
0.65, 1.295, 3.44211, 0.776537015
0.675, 1.341, 3.564378, 0.804120569
0.7, 1.393, 3.702594, 0.835301978
0.725, 1.449, 3.851442, 0.868881957
0.75, 1.51, 4.01358, 0.905460149
0.774, 1.574, 4.183692, 0.943837268
0.799, 1.644, 4.369752, 0.985812242
0.819, 1.708, 4.539864, 1.024189361
0.839, 1.781, 4.733898, 1.067963262
0.859, 1.867, 4.962486, 1.119532515
0.878, 1.973, 5.244234, 1.183094618
0.899, 2.12, 5.63496, 1.271242063
0.911, 2.22, 5.90076, 1.331206312
0.92, 2.32, 6.16656, 1.39117056
0.929, 2.44, 6.48552, 1.463127658
0.939, 2.6, 6.9108, 1.559070455
0.948, 2.81, 7.46898, 1.684995376
0.958, 3.12, 8.29296, 1.870884546
0.967, 3.51, 9.32958, 2.104745114
0.973, 3.98, 10.57884, 2.386577081
0.985, 5.59, 14.85822, 3.352001479

File: convert_PP0_to_alpha-s/carbon_additional_data/Graphitized_carbon_black_sample_GCB-I_N2_77K_convert_data.txt
# Graphitized carbon black (GCB-I), N2, 77.4 K
# K. Nakai et al., DOI:10.1016/j.jcis.2010.08.005
# V(alpha-s=1) = V(P/P0=0.4) = V0.4 = 22.7 [cm3(STP)/g], V(theta=1)=12.5 [cm3(STP)/g], S(BET) = 54.2 [m2/g]
# S(alpha-s)[m2/g] = slope[cm3(STP)/g] * 54.2/22.7 = slope[cm3(STP)/g] * 2.387665
# [pyGASP] BET surface area: a = 54 m2/g, The BET constant is: C = 1345, Amount for a monolayer: n = 0.00056 mol/g
#   Amount for a monolayer: n = 0.00056 / (1/1000/22.414) = 0.00056 / 4.461e-5 = 12.5532392 [cm3(STP)/g]
# n/(molecules/nm2) = 0.602 * Gamma/(micro mol/m2)
# P/P0, alpha-s, Gamma(micro mol/m2), V[cm3(STP)/g], t[nm]
0.0000004, 0.00198, 0.037, 0.044946, 0.001272871
0.0000006, 0.00273, 0.051, 0.061971, 0.001755019
0.000001, 0.0037, 0.068, 0.08399, 0.002378597
0.0000015, 0.0048, 0.09, 0.10896, 0.003085747
0.000002, 0.0058, 0.109, 0.13166, 0.003728611
0.0000025, 0.0067, 0.126, 0.15209, 0.004307189
0.000003, 0.0076, 0.143, 0.17252, 0.004885766
0.0000035, 0.0085, 0.158, 0.19295, 0.005464344
0.000004, 0.0093, 0.174, 0.21111, 0.005978635
0.000005, 0.0108, 0.203, 0.24516, 0.006942931
0.000006, 0.0123, 0.231, 0.27921, 0.007907227
0.000007, 0.0136, 0.254, 0.30872, 0.00874295
0.000008, 0.0148, 0.276, 0.33596, 0.009514387
0.000009, 0.016, 0.299, 0.3632, 0.010285824
0.00001, 0.0172, 0.321, 0.39044, 0.011057261
0.000015, 0.0229, 0.428, 0.51983, 0.014721586
0.00002, 0.0282, 0.527, 0.64014, 0.018128765
0.00003, 0.0388, 0.725, 0.88076, 0.024943123
0.00004, 0.048, 0.898, 1.0896, 0.030857472
0.00005, 0.0573, 1.071, 1.30071, 0.036836107
0.00006, 0.067, 1.252, 1.5209, 0.043071888
0.00007, 0.0762, 1.425, 1.72974, 0.048986237
0.00008, 0.0859, 1.607, 1.94993, 0.055222018
0.00009, 0.0965, 1.8, 2.19055, 0.062036376
0.0001, 0.106, 1.99, 2.4062, 0.068143584
0.00012, 0.126, 2.35, 2.8602, 0.081000864
0.00015, 0.156, 2.92, 3.5412, 0.100286784
0.0002, 0.203, 3.79, 4.6081, 0.130501392
0.00025, 0.242, 4.53, 5.4934, 0.155573088
0.0003, 0.273, 5.11, 6.1971, 0.175501872
0.00035, 0.3, 5.6, 6.81, 0.1928592
0.0004, 0.322, 6.01, 7.3094, 0.207002208
0.0005, 0.352, 6.59, 7.9904, 0.226288128
0.0006, 0.374, 7, 8.4898, 0.240431136
0.0007, 0.39, 7.29, 8.853, 0.25071696
0.0008, 0.403, 7.54, 9.1481, 0.259074192
0.001, 0.419, 7.83, 9.5113, 0.269360016
0.0015, 0.442, 8.27, 10.0334, 0.284145888
0.002, 0.456, 8.54, 10.3512, 0.293145984
0.003, 0.476, 8.9, 10.8052, 0.306003264
0.004, 0.486, 9.09, 11.0322, 0.312431904
0.005, 0.493, 9.23, 11.1911, 0.316931952
0.007, 0.505, 9.44, 11.4635, 0.32464632
0.008, 0.509, 9.52, 11.5543, 0.327217776
0.01, 0.516, 9.66, 11.7132, 0.331717824
0.02, 0.54, 10.09, 12.258, 0.34714656
0.025, 0.547, 10.23, 12.4169, 0.351646608
0.03, 0.552, 10.33, 12.5304, 0.354860928
0.04, 0.562, 10.5, 12.7574, 0.361289568
0.05, 0.57, 10.65, 12.939, 0.36643248
0.07, 0.584, 10.93, 13.2568, 0.375432576
0.08, 0.591, 11.05, 13.4157, 0.379932624
0.1, 0.604, 11.3, 13.7108, 0.388289856
0.15, 0.643, 12.03, 14.5961, 0.413361552
0.2, 0.692, 12.94, 15.7084, 0.444861888
0.25, 0.758, 14.17, 17.2066, 0.487290912
0.3, 0.837, 15.65, 18.9999, 0.538077168
0.35, 0.921, 17.2, 20.9067, 0.592077744
0.4, 1, 18.7, 22.7, 0.642864
0.45, 1.062, 19.9, 24.1074, 0.682721568
0.5, 1.123, 21, 25.4921, 0.721936272
0.55, 1.185, 22.2, 26.8995, 0.76179384
0.6, 1.256, 23.5, 28.5112, 0.807437184
0.65, 1.339, 25, 30.3953, 0.860794896
0.7, 1.449, 27.1, 32.8923, 0.931509936
0.75, 1.577, 29.5, 35.7979, 1.013796528
0.8, 1.753, 32.8, 39.7931, 1.126940592
0.82, 1.841, 34.4, 41.7907, 1.183512624
0.85, 1.996, 37.3, 45.3092, 1.283156544

File: convert_PP0_to_alpha-s/carbon_additional_data/Non-Graphitized_carbon_black_sample_NGCB_N2_77K_convert_data.txt
# Non-Graphitized carbon black (NGCB), N2, 77.4 K, data, t
# K. Nakai et al., DOI:10.1016/j.jcis.2010.08.005
# V(alpha-s=1) = V(P/P0=0.4) = V0.4 = 6.96 [cm3(STP)/g], V(theta=1)=4.34 [cm3(STP)/g], S(BET) = 18.9 [m2/g]
# S(alpha-s)[m2/g] = slope[cm3(STP)/g] * 18.9/6.96 = slope[cm3(STP)/g] * 2.715517
# [pyGASP] BET surface area: a = 19 m2/g, The BET constant is: C = 138, Amount for a monolayer: n = 0.00019 mol/g
#   Amount for a monolayer: n = 0.00019 / (1/1000/22.414) = 0.00019 / 4.461e-5 = 4.25913472 [cm3(STP)/g]
# n/(molecules/nm2) = 0.602 * Gamma/(micro mol/m2)
# P/P0, alpha-s, Gamma(micro mol/m2), V[cm3(STP)/g], t[nm]
0.00000005, 0.0022, 0.035, 0.015312, 0.001272664
0.00000007, 0.0034, 0.057, 0.023664, 0.001966845
0.0000001, 0.005, 0.083, 0.0348, 0.002892418
0.00000015, 0.0066, 0.109, 0.045936, 0.003817992
0.0000002, 0.0076, 0.125, 0.052896, 0.004396476
0.00000025, 0.0085, 0.14, 0.05916, 0.004917111
0.0000003, 0.0093, 0.154, 0.064728, 0.005379898
0.0000004, 0.0111, 0.182, 0.077256, 0.006421169
0.0000005, 0.0126, 0.208, 0.087696, 0.007288895
0.000001, 0.0184, 0.303, 0.128064, 0.0106441
0.0000013, 0.021, 0.345, 0.14616, 0.012148158
0.000002, 0.0256, 0.421, 0.178176, 0.014809183
0.000003, 0.0309, 0.508, 0.215064, 0.017875146
0.000004, 0.0359, 0.591, 0.249864, 0.020767565
0.000005, 0.0402, 0.662, 0.279792, 0.023255045
0.000006, 0.0445, 0.733, 0.30972, 0.025742525
0.000008, 0.0503, 0.828, 0.350088, 0.02909773
0.00001, 0.056, 0.922, 0.38976, 0.032395087
0.000013, 0.0618, 1.017, 0.430128, 0.035750292
0.00002, 0.0733, 1.206, 0.510168, 0.042402855
0.00003, 0.0862, 1.419, 0.599952, 0.049865295
0.00004, 0.0977, 1.608, 0.679992, 0.056517857
0.00006, 0.115, 1.89, 0.8004, 0.066525625
0.00008, 0.129, 2.13, 0.89784, 0.074624397
0.0001, 0.144, 2.36, 1.00224, 0.083301652
0.00013, 0.161, 2.65, 1.12056, 0.093135875
0.0002, 0.19, 3.12, 1.3224, 0.109911902
0.0003, 0.223, 3.66, 1.55208, 0.129001864
0.0004, 0.25, 4.11, 1.74, 0.144620924
0.0005, 0.27, 4.45, 1.8792, 0.156190598
0.0006, 0.283, 4.66, 1.96968, 0.163710886
0.0008, 0.309, 5.08, 2.15064, 0.178751462
0.001, 0.33, 5.44, 2.2968, 0.19089962
0.0013, 0.352, 5.79, 2.44992, 0.203626261
0.002, 0.382, 6.29, 2.65872, 0.220980772
0.003, 0.409, 6.74, 2.84664, 0.236599832
0.005, 0.441, 7.26, 3.06936, 0.25511131
0.006, 0.453, 7.45, 3.15288, 0.262053115
0.008, 0.471, 7.76, 3.27816, 0.272465821
0.01, 0.484, 7.97, 3.36864, 0.279986109
0.013, 0.499, 8.2, 3.47304, 0.288663365
0.02, 0.522, 8.58, 3.63312, 0.30196849
0.03, 0.546, 8.99, 3.80016, 0.315852099
0.04, 0.568, 9.34, 3.95328, 0.32857874
0.05, 0.582, 9.58, 4.05072, 0.336677512
0.06, 0.596, 9.81, 4.14816, 0.344776284
0.08, 0.621, 10.21, 4.32216, 0.359238376
0.1, 0.644, 10.59, 4.48224, 0.372543501
0.12, 0.668, 10.99, 4.64928, 0.38642711
0.14, 0.687, 11.3, 4.78152, 0.3974183
0.16, 0.711, 11.7, 4.94856, 0.411301909
0.18, 0.733, 12.06, 5.10168, 0.42402855
0.2, 0.754, 12.41, 5.24784, 0.436176708
0.22, 0.78, 12.84, 5.4288, 0.451217284
0.24, 0.802, 13.19, 5.58192, 0.463943925
0.26, 0.825, 13.57, 5.742, 0.47724905
0.28, 0.848, 13.95, 5.90208, 0.490554175
0.3, 0.874, 14.38, 6.08304, 0.505594751
0.32, 0.899, 14.8, 6.25704, 0.520056844
0.34, 0.922, 15.18, 6.41712, 0.533361969
0.36, 0.948, 15.61, 6.59808, 0.548402545
0.38, 0.974, 16.03, 6.77904, 0.563443121
0.4, 1, 16.46, 6.96, 0.578483697
0.42, 1.02, 16.8, 7.0992, 0.590053371
0.44, 1.05, 17.3, 7.308, 0.607407882
0.46, 1.07, 17.7, 7.4472, 0.618977556
0.48, 1.1, 18.1, 7.656, 0.636332067
0.5, 1.12, 18.5, 7.7952, 0.647901741
0.52, 1.15, 18.9, 8.004, 0.665256252
0.54, 1.18, 19.4, 8.2128, 0.682610763
0.56, 1.21, 19.9, 8.4216, 0.699965274
0.58, 1.24, 20.4, 8.6304, 0.717319785
0.6, 1.27, 20.9, 8.8392, 0.734674296
0.62, 1.3, 21.4, 9.048, 0.752028806
0.64, 1.34, 22, 9.3264, 0.775168154
0.66, 1.36, 22.5, 9.4656, 0.786737828
0.68, 1.4, 23.1, 9.744, 0.809877176
0.7, 1.45, 23.9, 10.092, 0.838801361
0.72, 1.49, 24.6, 10.3704, 0.861940709
0.74, 1.54, 25.3, 10.7184, 0.890864894
0.76, 1.59, 26.2, 11.0664, 0.919789079
0.78, 1.65, 27.2, 11.484, 0.9544981
0.8, 1.71, 28.1, 11.9016, 0.989207122
0.82, 1.78, 29.3, 12.3888, 1.029700981
0.84, 1.87, 30.7, 13.0152, 1.081764514
0.85, 1.91, 31.4, 13.2936, 1.104903862
0.86, 1.97, 32.4, 13.7112, 1.139612884
0.87, 2.04, 33.6, 14.1984, 1.180106742
0.88, 2.11, 34.8, 14.6856, 1.220600601
0.9, 2.27, 37.4, 15.7992, 1.313157993

File: convert_PP0_to_alpha-s/carbon_additional_data/Non-Graphitized_carbon_black_sample_NGCB_N2_87K_convert_data.txt
# Non-Graphitized carbon black (NGCB), N2, 87.3 K, data
# K. Nakai et al., DOI:10.1016/j.jcis.2011.10.061
# V(alpha-s=1) = V(P/P0=0.4) = V0.4 = 6.72 [cm3(STP)/g], V(theta=1)=4.21 [cm3(STP)/g], S(BET) = 18.9 [m2/g]
# S(alpha-s)[m2/g] = slope[cm3(STP)/g] * 18.9/6.72 = slope[cm3(STP)/g] * 2.8125
# [pyGASP] BET surface area: a = 18 m2/g, The BET constant is: C = 148, Amount for a monolayer: n = 0.00019 mol/g
#   Amount for a monolayer: n = 0.00019 / (1/1000/22.414) = 0.00019 / 4.461e-5 = 4.25913472 [cm3(STP)/g]
# n/(molecules/nm2) = 0.602 * Gamma/(micro mol/m2)
# P/P0, alpha-s, Gamma(micro mol/m2), Gamma(N2/nm2), V[cm3(STP)/g], t[nm]
0.0000002, 0.00104, 0.0166, 0.01, 0.0069888, 0.000587657
0.0000004, 0.00218, 0.0347, 0.0209, 0.0146496, 0.001231819
0.0000006, 0.00335, 0.0532, 0.0321, 0.022512, 0.001892933
0.000001, 0.00552, 0.0878, 0.0528, 0.0370944, 0.003119102
0.0000015, 0.00791, 0.126, 0.0758, 0.0531552, 0.004469582
0.000002, 0.01, 0.159, 0.0957, 0.0672, 0.005650546
0.0000025, 0.0117, 0.186, 0.112, 0.078624, 0.006611139
0.000003, 0.0133, 0.212, 0.128, 0.089376, 0.007515227
0.0000035, 0.0147, 0.234, 0.141, 0.098784, 0.008306303
0.000004, 0.016, 0.254, 0.153, 0.10752, 0.009040874
0.000005, 0.0181, 0.289, 0.174, 0.121632, 0.010227489
0.000006, 0.0202, 0.322, 0.194, 0.135744, 0.011414104
0.000007, 0.022, 0.35, 0.211, 0.14784, 0.012431202
0.000008, 0.0238, 0.378, 0.228, 0.159936, 0.0134483
0.000009, 0.0254, 0.405, 0.244, 0.170688, 0.014352388
0.00001, 0.0269, 0.428, 0.258, 0.180768, 0.01519997
0.000015, 0.0333, 0.53, 0.319, 0.223776, 0.018816319
0.00002, 0.0393, 0.625, 0.376, 0.264096, 0.022206647
0.00003, 0.0483, 0.769, 0.463, 0.324576, 0.027292139
0.00004, 0.0562, 0.894, 0.538, 0.377664, 0.03175607
0.00005, 0.0622, 0.989, 0.595, 0.417984, 0.035146398
0.00006, 0.0681, 1.08, 0.652, 0.457632, 0.03848022
0.00007, 0.0736, 1.17, 0.705, 0.494592, 0.041588021
0.00008, 0.0788, 1.25, 0.755, 0.529536, 0.044526305
0.00009, 0.0838, 1.33, 0.802, 0.563136, 0.047351578
0.0001, 0.0882, 1.4, 0.844, 0.592704, 0.049837819
0.00012, 0.0965, 1.54, 0.924, 0.64848, 0.054527772
0.00015, 0.108, 1.72, 1.04, 0.72576, 0.0610259
0.0002, 0.125, 1.99, 1.2, 0.84, 0.070631829
0.00025, 0.141, 2.24, 1.35, 0.94752, 0.079672703
0.0003, 0.154, 2.45, 2.45, 1.03488, 0.087018413
0.00035, 0.166, 2.64, 1.59, 1.11552, 0.093799069
0.0004, 0.177, 2.81, 1.69, 1.18944, 0.10001467
0.0005, 0.195, 3.1, 1.87, 1.3104, 0.110185653
0.0006, 0.211, 3.36, 2.02, 1.41792, 0.119226527
0.0007, 0.224, 3.57, 2.15, 1.50528, 0.126572238
0.0008, 0.236, 3.76, 2.26, 1.58592, 0.133352893
0.001, 0.256, 4.07, 2.45, 1.72032, 0.144653986
0.0015, 0.295, 4.69, 2.83, 1.9824, 0.166691116
0.002, 0.323, 5.13, 3.09, 2.17056, 0.182512646
0.003, 0.358, 5.7, 3.43, 2.40576, 0.202289558
0.004, 0.384, 6.1, 3.67, 2.58048, 0.216980979
0.005, 0.404, 6.43, 3.87, 2.71488, 0.228282071
0.007, 0.431, 6.86, 4.13, 2.89632, 0.243538546
0.008, 0.44, 7, 4.22, 2.9568, 0.248624038
0.01, 0.457, 7.26, 4.37, 3.07104, 0.258229967
0.015, 0.489, 7.78, 4.68, 3.28608, 0.276311715
0.02, 0.509, 8.1, 4.88, 3.42048, 0.287612808
0.025, 0.525, 8.34, 5.02, 3.528, 0.296653682
0.03, 0.54, 8.58, 5.17, 3.6288, 0.305129501
0.04, 0.563, 8.95, 5.39, 3.78336, 0.318125758
0.05, 0.581, 9.24, 5.57, 3.90432, 0.328296741
0.07, 0.611, 9.72, 5.85, 4.10592, 0.34524838
0.08, 0.624, 9.92, 5.97, 4.19328, 0.35259409
0.1, 0.649, 10.3, 6.22, 4.36128, 0.366720456
0.15, 0.707, 11.2, 6.76, 4.75104, 0.399493625
0.2, 0.76, 12.1, 7.28, 5.1072, 0.42944152
0.25, 0.817, 13, 7.82, 5.49024, 0.461649634
0.3, 0.875, 13.9, 8.37, 5.88, 0.494422803
0.35, 0.936, 14.9, 8.96, 6.28992, 0.528891135
0.4, 1, 15.9, 9.57, 6.72, 0.565054632
